Repository: lapressle/BWOfigures

# Tunable W5+ absorbance in laser floating zone grown bismuth tungstate
Located here are the scripts I used for generating figures in my paper. I hope these serve to help anyone in their data analysis presentation.

File: XRD/AMS_DATA.cif
data_global
_chemical_name_mineral 'Bismite'
loop_
_publ_author_name
'Malmros G'
_journal_name_full 'Acta Chemica Scandinavica'
_journal_volume 24 
_journal_year 1970
_journal_page_first 384
_journal_page_last 396
_publ_section_title
;
 The crystal structure of alpha-Bi2O3
;
_database_code_amcsd 0011925
_chemical_compound_source 'Synthetic'
_chemical_formula_sum 'Bi2 O3'
_cell_length_a 5.8486
_cell_length_b 8.1661
_cell_length_c 7.5097
_cell_angle_alpha 90
_cell_angle_beta 113.00
_cell_angle_gamma 90
_cell_volume 330.153
_exptl_crystal_density_diffrn      9.374
_symmetry_space_group_name_H-M 'P 1 21/c 1'
loop_
_space_group_symop_operation_xyz
  'x,y,z'
  'x,1/2-y,1/2+z'
  '-x,1/2+y,1/2-z'
  '-x,-y,-z'
loop_
_atom_site_label
_atom_site_fract_x
_atom_site_fract_y
_atom_site_fract_z
_atom_site_U_iso_or_equiv
Bi1   0.52400   0.18310   0.36130 ?
Bi2   0.04090   0.04250   0.77620 ?
O1   0.78000   0.30000   0.71000   0.01140
O2   0.24200   0.04400   0.13400   0.01520
O3   0.27100   0.02400   0.51300   0.01013
loop_
_atom_site_aniso_label
_atom_site_aniso_U_11
_atom_site_aniso_U_22
_atom_site_aniso_U_33
_atom_site_aniso_U_12
_atom_site_aniso_U_13
_atom_site_aniso_U_23
Bi1 0.00617 0.00912 0.00750 0.00145 0.00226 -0.00043
Bi2 0.00661 0.00608 0.00968 -0.00045 0.00368 0.00043

File: XRD/c8ce00189h2.cif
# Electronic Supplementary Material (ESI) for CrystEngComm.
# This journal is © The Royal Society of Chemistry 2018

####################################################################### 
# 
# This file contains crystal structure data downloaded from the 
# Cambridge Structural Database (CSD) hosted by the Cambridge 
# Crystallographic Data Centre (CCDC).
# 
# Full information about CCDC data access policies and citation 
# guidelines are available at http://www.ccdc.cam.ac.uk/access/V1 
# 
# Audit and citation data items may have been added by the CCDC. 
# Please retain this information to preserve the provenance of 
# this file and to allow appropriate attribution of the data. 
# 
#######################################################################

data_Bi2W2O9
_database_code_depnum_ccdc_archive 'CCDC 1820696'
_audit_update_record             
;
2018-01-30 deposited with the CCDC.
2018-03-21 downloaded from the CCDC.
;

_audit_creation_method           SHELXL-97
_chemical_name_systematic        'Bismuth Tungstate'
_chemical_name_common            ?
_chemical_melting_point          ?
_chemical_formula_moiety         ?
_chemical_formula_sum            'Bi2 O9 W2'
_chemical_formula_weight         929.66

loop_
_atom_type_symbol
_atom_type_description
_atom_type_scat_dispersion_real
_atom_type_scat_dispersion_imag
_atom_type_scat_source
O O 0.0106 0.0060 'International Tables Vol C Tables 4.2.6.8 and 6.1.1.4'
W W -0.8490 6.8722 'International Tables Vol C Tables 4.2.6.8 and 6.1.1.4'
Bi Bi -4.1077 10.2566 'International Tables Vol C Tables 4.2.6.8 and 6.1.1.4'

_symmetry_cell_setting           orthorhombic
_symmetry_space_group_name_H-M   'P b c n'
_symmetry_space_group_name_Hall  '-P 2n 2ab'

loop_
_symmetry_equiv_pos_as_xyz
'x, y, z'
'-x+1/2, -y+1/2, z+1/2'
'-x, y, -z+1/2'
'x+1/2, -y+1/2, -z'
'-x, -y, -z'
'x-1/2, y-1/2, -z-1/2'
'x, -y, z-1/2'
'-x-1/2, y-1/2, z'

_cell_length_a                   23.705(2)
_cell_length_b                   5.4148(6)
_cell_length_c                   5.4345(6)
_cell_angle_alpha                90.00
_cell_angle_beta                 90.00
_cell_angle_gamma                90.00
_cell_volume                     697.57(13)
_cell_formula_units_Z            4
_cell_measurement_temperature    298(2)
_cell_measurement_reflns_used    1256
_cell_measurement_theta_min      3.45
_cell_measurement_theta_max      26.12

_exptl_crystal_description       block
_exptl_crystal_colour            'creamy yellow'
_exptl_crystal_size_max          0.10
_exptl_crystal_size_mid          0.08
_exptl_crystal_size_min          0.07
_exptl_crystal_density_meas      ?
_exptl_crystal_density_diffrn    8.852
_exptl_crystal_density_method    'not measured'
_exptl_crystal_F_000             1544
_exptl_absorpt_coefficient_mu    83.199
_exptl_absorpt_correction_type   multi-scan
_exptl_absorpt_correction_T_min  0.0155
_exptl_absorpt_correction_T_max  0.0440
_exptl_absorpt_process_details   'SADABS, Sheldrick,2008'

_exptl_special_details           
;
 ?
;

_diffrn_ambient_temperature      298(2)
_diffrn_radiation_wavelength     0.71073
_diffrn_radiation_type           MoK\a
_diffrn_radiation_source         'fine-focus sealed tube'
_diffrn_radiation_monochromator  graphite
_diffrn_measurement_device_type  'Bruker APEX-II CCD'
_diffrn_measurement_method       '\f and \w scans'
_diffrn_detector_area_resol_mean ?
_diffrn_standards_number         ?
_diffrn_standards_interval_count ?
_diffrn_standards_interval_time  ?
_diffrn_standards_decay_%        ?
_diffrn_reflns_number            6025
_diffrn_reflns_av_R_equivalents  0.0565
_diffrn_reflns_av_sigmaI/netI    0.0288
_diffrn_reflns_limit_h_min       -28
_diffrn_reflns_limit_h_max       28
_diffrn_reflns_limit_k_min       -6
_diffrn_reflns_limit_k_max       6
_diffrn_reflns_limit_l_min       -6
_diffrn_reflns_limit_l_max       6
_diffrn_reflns_theta_min         1.72
_diffrn_reflns_theta_max         24.99
_reflns_number_total             624
_reflns_number_gt                520
_reflns_threshold_expression     >2sigma(I)

_computing_data_collection       ?
_computing_cell_refinement       ?
_computing_data_reduction        ?
_computing_structure_solution    ?
_computing_structure_refinement  'SHELXL-97 (Sheldrick, 1997)'
_computing_molecular_graphics    ?
_computing_publication_material  ?

_refine_special_details          
;
 Refinement of F^2^ against ALL reflections.  The weighted R-factor wR and
 goodness of fit S are based on F^2^, conventional R-factors R are based
 on F, with F set to zero for negative F^2^. The threshold expression of
 F^2^ > 2sigma(F^2^) is used only for calculating R-factors(gt) etc. and is
 not relevant to the choice of reflections for refinement.  R-factors based
 on F^2^ are statistically about twice as large as those based on F, and R-
 factors based on ALL data will be even larger.
;

_refine_ls_structure_factor_coef Fsqd
_refine_ls_matrix_type           full
_refine_ls_weighting_scheme      calc
_refine_ls_weighting_details     
'calc w=1/[\s^2^(Fo^2^)+(0.0413P)^2^+0.0000P] where P=(Fo^2^+2Fc^2^)/3'
_atom_sites_solution_primary     direct
_atom_sites_solution_secondary   difmap
_atom_sites_solution_hydrogens   ?
_refine_ls_hydrogen_treatment    ?
_refine_ls_extinction_method     SHELXL
_refine_ls_extinction_coef       0.00449(17)
_refine_ls_extinction_expression Fc^*^=kFc[1+0.001xFc^2^\l^3^/sin(2\q)]^-1/4^
_refine_ls_number_reflns         624
_refine_ls_number_parameters     61
_refine_ls_number_restraints     120
_refine_ls_R_factor_all          0.0313
_refine_ls_R_factor_gt           0.0258
_refine_ls_wR_factor_ref         0.0710
_refine_ls_wR_factor_gt          0.0674
_refine_ls_goodness_of_fit_ref   1.071
_refine_ls_restrained_S_all      0.979
_refine_ls_shift/su_max          0.000
_refine_ls_shift/su_mean         0.000

loop_
_atom_site_label
_atom_site_type_symbol
_atom_site_fract_x
_atom_site_fract_y
_atom_site_fract_z
_atom_site_U_iso_or_equiv
_atom_site_adp_type
_atom_site_occupancy
_atom_site_symmetry_multiplicity
_atom_site_calc_flag
_atom_site_refinement_flags
_atom_site_disorder_assembly
_atom_site_disorder_group
Bi1 Bi 0.304077(17) 0.23032(8) 0.85403(8) 0.0081(2) Uani 1 1 d U . .
W1 W 0.423223(18) 0.25569(7) 1.33539(7) 0.0041(2) Uani 1 1 d U . .
O1 O 0.3477(3) 0.1869(12) 1.2779(13) 0.0089(13) Uani 1 1 d U . .
O2 O 0.2501(2) -0.0100(10) 1.0781(11) 0.0069(14) Uani 1 1 d U . .
O3 O 0.4333(3) -0.0469(12) 1.0780(12) 0.0097(13) Uani 1 1 d U . .
O4 O 0.4120(3) 0.4640(11) 1.0021(14) 0.0091(12) Uani 1 1 d U . .
O5 O 0.5000 0.3075(16) 1.2500 0.0084(16) Uani 1 2 d SU . .

loop_
_atom_site_aniso_label
_atom_site_aniso_U_11
_atom_site_aniso_U_22
_atom_site_aniso_U_33
_atom_site_aniso_U_23
_atom_site_aniso_U_13
_atom_site_aniso_U_12
Bi1 0.0091(3) 0.0073(3) 0.0079(3) -0.00016(14) 0.00176(15) -0.00155(15)
W1 0.0055(3) 0.0037(3) 0.0032(3) 0.00013(15) 0.00088(14) -0.00073(14)
O1 0.007(3) 0.008(3) 0.011(3) 0.001(2) 0.002(2) -0.001(2)
O2 0.008(3) 0.007(3) 0.005(3) 0.001(2) -0.001(2) -0.001(2)
O3 0.012(3) 0.007(3) 0.010(3) -0.001(2) 0.003(2) -0.001(2)
O4 0.012(3) 0.006(3) 0.009(3) -0.001(2) 0.002(2) -0.001(2)
O5 0.007(3) 0.009(3) 0.009(3) 0.000 -0.001(3) 0.000

_geom_special_details            
;
 All esds (except the esd in the dihedral angle between two l.s. planes)
 are estimated using the full covariance matrix.  The cell esds are taken
 into account individually in the estimation of esds in distances, angles
 and torsion angles; correlations between esds in cell parameters are only
 used when they are defined by crystal symmetry.  An approximate (isotropic)
 treatment of cell esds is used for estimating esds involving l.s. planes.
;

loop_
_geom_bond_atom_site_label_1
_geom_bond_atom_site_label_2
_geom_bond_distance
_geom_bond_site_symmetry_2
_geom_bond_publ_flag
Bi1 O2 2.195(6) . ?
Bi1 O2 2.260(6) 8_665 ?
Bi1 O2 2.304(6) 7 ?
Bi1 O2 2.488(6) 2_554 ?
Bi1 O1 2.519(6) 7 ?
Bi1 O1 2.536(7) . ?
Bi1 Bi1 3.6885(6) 7 ?
Bi1 Bi1 3.6885(6) 7_556 ?
W1 O3 1.753(7) 7_556 ?
W1 O4 1.787(7) 7_566 ?
W1 O1 1.855(7) . ?
W1 O5 1.8991(14) . ?
W1 O4 2.151(7) . ?
W1 O3 2.168(7) . ?
O1 Bi1 2.519(6) 7_556 ?
O2 Bi1 2.260(6) 8_655 ?
O2 Bi1 2.304(6) 7_556 ?
O2 Bi1 2.488(6) 2 ?
O3 W1 1.753(7) 7 ?
O4 W1 1.787(7) 7_565 ?
O5 W1 1.8991(14) 3_657 ?

loop_
_geom_angle_atom_site_label_1
_geom_angle_atom_site_label_2
_geom_angle_atom_site_label_3
_geom_angle
_geom_angle_site_symmetry_1
_geom_angle_site_symmetry_3
_geom_angle_publ_flag
O2 Bi1 O2 74.84(14) . 8_665 ?
O2 Bi1 O2 74.33(12) . 7 ?
O2 Bi1 O2 110.92(11) 8_665 7 ?
O2 Bi1 O2 113.23(11) . 2_554 ?
O2 Bi1 O2 69.70(10) 8_665 2_554 ?
O2 Bi1 O2 68.68(13) 7 2_554 ?
O2 Bi1 O1 78.4(2) . 7 ?
O2 Bi1 O1 151.6(2) 8_665 7 ?
O2 Bi1 O1 70.0(2) 7 7 ?
O2 Bi1 O1 131.2(2) 2_554 7 ?
O2 Bi1 O1 71.3(2) . . ?
O2 Bi1 O1 78.5(2) 8_665 . ?
O2 Bi1 O1 140.3(2) 7 . ?
O2 Bi1 O1 144.5(2) 2_554 . ?
O1 Bi1 O1 84.2(2) 7 . ?
O2 Bi1 Bi1 90.45(16) . 7 ?
O2 Bi1 Bi1 144.86(14) 8_665 7 ?
O2 Bi1 Bi1 33.97(13) 7 7 ?
O2 Bi1 Bi1 88.15(13) 2_554 7 ?
O1 Bi1 Bi1 43.33(16) 7 7 ?
O1 Bi1 Bi1 127.33(15) . 7 ?
O2 Bi1 Bi1 35.92(14) . 7_556 ?
O2 Bi1 Bi1 91.36(15) 8_665 7_556 ?
O2 Bi1 Bi1 97.43(15) 7 7_556 ?
O2 Bi1 Bi1 148.84(12) 2_554 7_556 ?
O1 Bi1 Bi1 60.95(16) 7 7_556 ?
O1 Bi1 Bi1 42.96(15) . 7_556 ?
Bi1 Bi1 Bi1 94.90(2) 7 7_556 ?
O3 W1 O4 100.8(3) 7_556 7_566 ?
O3 W1 O1 97.4(3) 7_556 . ?
O4 W1 O1 96.4(3) 7_566 . ?
O3 W1 O5 98.5(3) 7_556 . ?
O4 W1 O5 98.1(3) 7_566 . ?
O1 W1 O5 156.0(2) . . ?
O3 W1 O4 171.3(3) 7_556 . ?
O4 W1 O4 87.87(12) 7_566 . ?
O1 W1 O4 81.0(3) . . ?
O5 W1 O4 80.5(2) . . ?
O3 W1 O3 89.01(7) 7_556 . ?
O4 W1 O3 170.2(3) 7_566 . ?
O1 W1 O3 81.1(3) . . ?
O5 W1 O3 81.3(3) . . ?
O4 W1 O3 82.3(2) . . ?
W1 O1 Bi1 123.3(3) . 7_556 ?
W1 O1 Bi1 121.9(3) . . ?
Bi1 O1 Bi1 93.7(2) 7_556 . ?
Bi1 O2 Bi1 113.7(3) . 8_655 ?
Bi1 O2 Bi1 110.1(2) . 7_556 ?
Bi1 O2 Bi1 110.1(2) 8_655 7_556 ?
Bi1 O2 Bi1 105.9(2) . 2 ?
Bi1 O2 Bi1 114.2(2) 8_655 2 ?
Bi1 O2 Bi1 102.1(2) 7_556 2 ?
W1 O3 W1 163.3(4) 7 . ?
W1 O4 W1 148.6(4) 7_565 . ?
W1 O5 W1 163.0(5) . 3_657 ?

_diffrn_measured_fraction_theta_max 0.998
_diffrn_reflns_theta_full        24.99
_diffrn_measured_fraction_theta_full 0.998
_refine_diff_density_max         2.917
_refine_diff_density_min         -2.133
_refine_diff_density_rms         0.503

File: XRD/xs3185a_FZ.cif (part 1 of 7)
 
data_xs3185a_FZ
 
_audit_creation_method            'SHELXL-2018/3'
_shelx_SHELXL_version_number      '2018/3'
_chemical_name_systematic         ?
_chemical_name_common             ?
_chemical_melting_point           ?
_chemical_formula_moiety          
 'Bi7.54 O24 W3.74'
_chemical_formula_sum
 'Bi7.54 O24 W3.74' 
_chemical_formula_weight          2647.31

loop_
 _atom_type_symbol
 _atom_type_description
 _atom_type_scat_dispersion_real
 _atom_type_scat_dispersion_imag
 _atom_type_scat_source
 'Bi'  'Bi'  -4.1077  10.2566
 'International Tables Vol C Tables 4.2.6.8 and 6.1.1.4'
 'O'  'O'   0.0106   0.0060
 'International Tables Vol C Tables 4.2.6.8 and 6.1.1.4'
 'W'  'W'  -0.8490   6.8722
 'International Tables Vol C Tables 4.2.6.8 and 6.1.1.4'
 
_space_group_crystal_system       orthorhombic
_space_group_IT_number            29
_space_group_name_H-M_alt         'P c a 21'
_space_group_name_Hall            'P 2c -2ac'
 
_shelx_space_group_comment
;
The symmetry employed for this shelxl refinement is uniquely defined
by the following loop, which should always be used as a source of
symmetry information in preference to the above space-group names.
They are only intended as comments.
;
 
loop_
 _space_group_symop_operation_xyz
 'x, y, z'
 '-x, -y, z+1/2'
 '-x+1/2, y, z+1/2'
 'x+1/2, -y, z'
 
_cell_length_a                    5.4310(2)
_cell_length_b                    16.4267(7)
_cell_length_c                    5.4516(3)
_cell_angle_alpha                 90
_cell_angle_beta                  90
_cell_angle_gamma                 90
_cell_volume                      486.36(4)
_cell_formula_units_Z             1
_cell_measurement_temperature     213(2)
_cell_measurement_reflns_used     2600
_cell_measurement_theta_min       2.4910
_cell_measurement_theta_max       30.2360
 
_exptl_crystal_description        'small plate'
_exptl_crystal_colour             colorless
_exptl_crystal_density_meas       ?
_exptl_crystal_density_method     ?
_exptl_crystal_density_diffrn     9.039          
_exptl_crystal_F_000              1095
_exptl_transmission_factor_min    ?
_exptl_transmission_factor_max    ?
_exptl_crystal_size_max           0.074
_exptl_crystal_size_mid           0.048
_exptl_crystal_size_min           0.010
_exptl_absorpt_coefficient_mu     90.057
_shelx_estimated_absorpt_T_min    0.057
_shelx_estimated_absorpt_T_max    0.466
_exptl_absorpt_correction_type    multi-scan
_exptl_absorpt_correction_T_min   0.131
_exptl_absorpt_correction_T_max   1.000
_exptl_absorpt_process_details    
;
CrysAlisPro 1.171.42.49 (Rigaku Oxford Diffraction, 2022)
Empirical absorption correction using spherical harmonics,
implemented in SCALE3 ABSPACK scaling algorithm.
;
_oxdiff_exptl_absorpt_empirical_full_min           0.508
_oxdiff_exptl_absorpt_empirical_full_max           4.279
_oxdiff_exptl_absorpt_empirical_details
;
Empirical correction (ABSPACK) includes:
- Absorption correction using spherical harmonics
- Frame scaling
;
_exptl_absorpt_special_details    ?
_diffrn_ambient_temperature       213(2)
_diffrn_radiation_wavelength      0.71073
_diffrn_radiation_type            MoK\a
_diffrn_radiation_source          'SuperNova (Mo) X-ray Source' 
_diffrn_radiation_monochromator   'mirror' 
_diffrn_measurement_device_type   'SuperNova, Dual, Cu at zero, Atlas' 
_diffrn_measurement_method        '\w scans'
_diffrn_standards_number          '.'
_diffrn_standards_interval_time   '.'
_diffrn_reflns_number             7329
_diffrn_reflns_av_unetI/netI      0.0348
_diffrn_reflns_av_R_equivalents   0.0563
_diffrn_reflns_limit_h_min        -7
_diffrn_reflns_limit_h_max        7
_diffrn_reflns_limit_k_min        -23
_diffrn_reflns_limit_k_max        23
_diffrn_reflns_limit_l_min        -7
_diffrn_reflns_limit_l_max        7
_diffrn_reflns_theta_min          2.480
_diffrn_reflns_theta_max          29.994
_diffrn_reflns_theta_full         25.242
_diffrn_measured_fraction_theta_max   0.999
_diffrn_measured_fraction_theta_full  0.998
_diffrn_reflns_Laue_measured_fraction_max    0.999
_diffrn_reflns_Laue_measured_fraction_full   0.998
_diffrn_reflns_point_group_measured_fraction_max   0.995
_diffrn_reflns_point_group_measured_fraction_full  0.992
_reflns_number_total              1411
_reflns_number_gt                 1096
_reflns_threshold_expression      'I > 2\s(I)'
_reflns_Friedel_coverage          0.802
_reflns_Friedel_fraction_max      0.991
_reflns_Friedel_fraction_full     0.985
 
_reflns_special_details
;
 Reflections were merged by SHELXL according to the crystal
 class for the calculation of statistics and refinement.
 
 _reflns_Friedel_fraction is defined as the number of unique
 Friedel pairs measured divided by the number that would be
 possible theoretically, ignoring centric projections and
 systematic absences. Completness statistics refer to single and
 composite reflections containing twin component 1 only.
;
 
_computing_data_collection        'CrysAlisPro 1.171.42.49 (Rigaku OD, 2022)'
_computing_cell_refinement        'CrysAlisPro 1.171.42.49 (Rigaku OD, 2022)'
_computing_data_reduction         'CrysAlisPro 1.171.42.49 (Rigaku OD, 2022)'
_computing_structure_solution     'SHELXS-2018/3 (Sheldrick, 2018)'
_computing_structure_refinement   'SHELXL-2018/3 (Sheldrick, 2018)'
_computing_molecular_graphics     'SHELXTL v6.10 (Sheldrick, 2008)'
_computing_publication_material   'SHELXTL v6.10 (Sheldrick, 2008)'
_refine_special_details
;
 Refined as a 2-component inversion twin.
;
_refine_ls_structure_factor_coef  Fsqd
_refine_ls_matrix_type            full
_refine_ls_weighting_scheme       calc
_refine_ls_weighting_details
'w=1/[\s^2^(Fo^2^)+(0.0165P)^2^] where P=(Fo^2^+2Fc^2^)/3'
_atom_sites_solution_primary      direct
_atom_sites_solution_secondary    difmap
_atom_sites_solution_hydrogens    .
_refine_ls_hydrogen_treatment     undef
_refine_ls_extinction_method      'SHELXL-2018/3 (Sheldrick 2018)'
_refine_ls_extinction_coef        0.00039(7)
_refine_ls_extinction_expression
 'Fc^*^=kFc[1+0.001xFc^2^\l^3^/sin(2\q)]^-1/4^'
_refine_ls_abs_structure_details
;
 Refined as an inversion twin.
;
_refine_ls_abs_structure_Flack    -0.012(18)
_chemical_absolute_configuration  ad
_refine_ls_number_reflns          1411
_refine_ls_number_parameters      69
_refine_ls_number_restraints      16
_refine_ls_R_factor_all           0.0398
_refine_ls_R_factor_gt            0.0307
_refine_ls_wR_factor_ref          0.0724
_refine_ls_wR_factor_gt           0.0672
_refine_ls_goodness_of_fit_ref    1.156
_refine_ls_restrained_S_all       1.153
_refine_ls_shift/su_max           0.000
_refine_ls_shift/su_mean          0.000
 
loop_
 _atom_site_label
 _atom_site_type_symbol
 _atom_site_fract_x
 _atom_site_fract_y
 _atom_site_fract_z
 _atom_site_U_iso_or_equiv
 _atom_site_adp_type
 _atom_site_occupancy
 _atom_site_site_symmetry_order  
 _atom_site_calc_flag
 _atom_site_refinement_flags_posn
 _atom_site_refinement_flags_adp
 _atom_site_refinement_flags_occupancy
 _atom_site_disorder_assembly
 _atom_site_disorder_group
Bi1 Bi -0.01814(10) -0.07761(4) 0.00270(11) 0.0081(3) Uani 0.943(12) 1 d . U P . .
Bi2 Bi 0.02095(11) -0.42232(4) -0.00301(11) 0.0068(3) Uani 0.941(12) 1 d . U P . .
W1 W -0.49420(9) -0.24974(5) 0.02077(14) 0.0044(3) Uani 0.934(12) 1 d . U P . .
O1 O -0.291(2) -0.2639(6) 0.363(2) 0.0122(13) Uani 1 1 d . U . . .
O2 O -0.7949(18) -0.2352(6) 0.276(2) 0.0122(13) Uani 1 1 d . U . . .
O3 O -0.262(3) -0.4999(4) 0.281(2) 0.0122(13) Uani 1 1 d . U . . .
O4 O 0.261(2) -0.0001(5) 0.289(2) 0.0122(13) Uani 1 1 d . U . . .
O5 O -0.446(2) -0.1401(6) 0.100(2) 0.016(2) Uani 1 1 d . U . . .
O6 O -0.561(2) -0.3589(6) 0.087(2) 0.015(2) Uani 1 1 d . U . . .
 
loop_
 _atom_site_aniso_label
 _atom_site_aniso_U_11
 _atom_site_aniso_U_22
 _atom_site_aniso_U_33
 _atom_site_aniso_U_23
 _atom_site_aniso_U_13
 _atom_site_aniso_U_12
Bi1 0.0070(3) 0.0076(3) 0.0096(6) 0.0015(5) -0.0018(6) 0.00065(16)
Bi2 0.0064(3) 0.0079(3) 0.0060(5) -0.0019(4) 0.0013(6) 0.00084(17)
W1 0.0036(3) 0.0050(3) 0.0045(7) 0.0007(2) 0.0031(5) -0.00061(14)
O1 0.011(3) 0.019(3) 0.007(2) 0.004(2) 0.0014(17) 0.000(2)
O2 0.011(3) 0.019(3) 0.007(2) 0.004(2) 0.0014(17) 0.000(2)
O3 0.011(3) 0.019(3) 0.007(2) 0.004(2) 0.0014(17) 0.000(2)
O4 0.011(3) 0.019(3) 0.007(2) 0.004(2) 0.0014(17) 0.000(2)
O5 0.019(5) 0.009(4) 0.021(7) 0.001(4) 0.004(5) -0.003(4)
O6 0.024(6) 0.010(4) 0.010(6) 0.003(4) -0.001(5) -0.003(4)
 
_geom_special_details
;
 All esds (except the esd in the dihedral angle between two l.s. planes)
 are estimated using the full covariance matrix.  The cell esds are taken
 into account individually in the estimation of esds in distances, angles
 and torsion angles; correlations between esds in cell parameters are only
 used when they are defined by crystal symmetry.  An approximate (isotropic)
 treatment of cell esds is used for estimating esds involving l.s. planes.
;
 
loop_
 _geom_bond_atom_site_label_1
 _geom_bond_atom_site_label_2
 _geom_bond_distance
 _geom_bond_site_symmetry_2
 _geom_bond_publ_flag
Bi1 O4 2.175(11) 2_554 ?
Bi1 O4 2.219(11) 3_554 ?
Bi1 O4 2.345(11) 4_455 ?
Bi1 O5 2.431(12) 3_454 ?
Bi1 O4 2.522(11) . ?
Bi1 O5 2.594(11) . ?
Bi2 O3 2.174(11) 2_544 ?
Bi2 O3 2.234(11) 3_454 ?
Bi2 O3 2.329(11) 4_545 ?
Bi2 O6 2.475(11) 3_454 ?
Bi2 O3 2.526(11) . ?
Bi2 O6 2.548(11) 1_655 ?
Bi2 Bi2 3.6905(8) 3_554 ?
Bi2 Bi2 3.6905(8) 3 ?
W1 O2 1.775(11) 3_354 ?
W1 O1 1.785(10) 3_454 ?
W1 O6 1.865(9) . ?
W1 O5 1.871(10) . ?
W1 O2 2.158(10) . ?
W1 O1 2.182(11) . ?
 
loop_
 _geom_angle_atom_site_label_1
 _geom_angle_atom_site_label_2
 _geom_angle_atom_site_label_3
 _geom_angle
 _geom_angle_site_symmetry_1
 _geom_angle_site_symmetry_3
 _geom_angle_publ_flag
O4 Bi1 O4 76.3(2) 2_554 3_554 ?
O4 Bi1 O4 74.15(17) 2_554 4_455 ?
O4 Bi1 O4 111.0(3) 3_554 4_455 ?
O4 Bi1 O5 73.5(3) 2_554 3_454 ?
O4 Bi1 O5 79.6(4) 3_554 3_454 ?
O4 Bi1 O5 142.1(4) 4_455 3_454 ?
O4 Bi1 O4 113.6(3) 2_554 . ?
O4 Bi1 O4 69.94(15) 3_554 . ?
O4 Bi1 O4 67.7(2) 4_455 . ?
O5 Bi1 O4 145.1(4) 3_454 . ?
O4 Bi1 O5 78.4(4) 2_554 . ?
O4 Bi1 O5 153.8(4) 3_554 . ?
O4 Bi1 O5 67.8(4) 4_455 . ?
O5 Bi1 O5 86.9(3) 3_454 . ?
O4 Bi1 O5 127.7(4) . . ?
O3 Bi2 O3 76.0(2) 2_544 3_454 ?
O3 Bi2 O3 74.51(17) 2_544 4_545 ?
O3 Bi2 O3 110.9(3) 3_454 4_545 ?
O3 Bi2 O6 72.9(4) 2_544 3_454 ?
O3 Bi2 O6 79.6(4) 3_454 3_454 ?
O3 Bi2 O6 141.9(4) 4_545 3_454 ?
O3 Bi2 O3 113.6(3) 2_544 . ?
O3 Bi2 O3 69.65(14) 3_454 . ?
O3 Bi2 O3 67.9(2) 4_545 . ?
O6 Bi2 O3 145.0(4) 3_454 . ?
O3 Bi2 O6 78.9(4) 2_544 1_655 ?
O3 Bi2 O6 153.7(4) 3_454 1_655 ?
O3 Bi2 O6 69.1(4) 4_545 1_655 ?
O6 Bi2 O6 85.7(3) 3_454 1_655 ?
O3 Bi2 O6 129.1(4) . 1_655 ?
O3 Bi2 Bi2 36.4(2) 2_544 3_554 ?
O3 Bi2 Bi2 92.0(3) 3_454 3_554 ?
O3 Bi2 Bi2 98.6(3) 4_545 3_554 ?
O6 Bi2 Bi2 43.5(3) 3_454 3_554 ?
O3 Bi2 Bi2 149.6(2) . 3_554 ?
O6 Bi2 Bi2 62.7(3) 1_655 3_554 ?
O3 Bi2 Bi2 89.7(3) 2_544 3 ?
O3 Bi2 Bi2 144.5(2) 3_454 3 ?
O3 Bi2 Bi2 33.6(2) 4_545 3 ?
O6 Bi2 Bi2 127.5(3) 3_454 3 ?
O3 Bi2 Bi2 87.5(3) . 3 ?
O6 Bi2 Bi2 42.0(3) 1_655 3 ?
Bi2 Bi2 Bi2 95.22(3) 3_554 3 ?
O2 W1 O1 102.5(6) 3_354 3_454 ?
O2 W1 O6 98.6(5) 3_354 . ?
O1 W1 O6 97.8(5) 3_454 . ?
O2 W1 O5 97.8(5) 3_354 . ?
O1 W1 O5 96.6(5) 3_454 . ?
O6 W1 O5 155.3(6) . . ?
O2 W1 O2 88.94(10) 3_354 . ?
O1 W1 O2 168.6(6) 3_454 . ?
O6 W1 O2 80.5(4) . . ?
O5 W1 O2 81.4(4) . . ?
O2 W1 O1 169.9(5) 3_354 . ?
O1 W1 O1 87.63(19) 3_454 . ?
O6 W1 O1 80.2(4) . . ?
O5 W1 O1 80.4(5) . . ?
O2 W1 O1 81.0(5) . . ?
W1 O1 W1 146.7(6) 3_455 . ?
W1 O2 W1 163.3(6) 3_355 . ?
Bi2 O3 Bi2 115.4(5) 2_545 3_455 ?
Bi2 O3 Bi2 110.0(3) 2_545 4_445 ?
Bi2 O3 Bi2 110.1(6) 3_455 4_445 ?
Bi2 O3 Bi2 105.2(5) 2_545 . ?
Bi2 O3 Bi2 114.7(3) 3_455 . ?
Bi2 O3 Bi2 100.2(4) 4_445 . ?
Bi1 O4 Bi1 115.9(5) 2 3 ?
Bi1 O4 Bi1 110.3(3) 2 4 ?
Bi1 O4 Bi1 109.9(6) 3 4 ?
Bi1 O4 Bi1 105.2(5) 2 . ?
Bi1 O4 Bi1 114.4(3) 3 . ?
Bi1 O4 Bi1 99.8(4) 4 . ?
W1 O5 Bi1 127.1(5) . 3_455 ?
W1 O5 Bi1 117.4(5) . . ?
Bi1 O5 Bi1 95.2(4) 3_455 . ?
W1 O6 Bi2 124.3(5) . 3_455 ?
W1 O6 Bi2 121.9(5) . 1_455 ?
Bi2 O6 Bi2 94.6(4) 3_455 1_455 ?
 
loop_
 _geom_torsion_atom_site_label_1
 _geom_torsion_atom_site_label_2
 _geom_torsion_atom_site_label_3
 _geom_torsion_atom_site_label_4
 _geom_torsion
 _geom_torsion_site_symmetry_1
 _geom_torsion_site_symmetry_2
 _geom_torsion_site_symmetry_3
 _geom_torsion_site_symmetry_4
 _geom_torsion_publ_flag
O2 W1 O5 Bi1 128.2(7) 3_354 . . 3_455 ?
O1 W1 O5 Bi1 -128.2(7) 3_454 . . 3_455 ?
O6 W1 O5 Bi1 -3.0(16) . . . 3_455 ?
O2 W1 O5 Bi1 40.5(6) . . . 3_455 ?
O1 W1 O5 Bi1 -41.8(6) . . . 3_455 ?
O2 W1 O5 Bi1 -110.5(6) 3_354 . . . ?
O1 W1 O5 Bi1 -6.9(7) 3_454 . . . ?
O6 W1 O5 Bi1 118.3(11) . . . . ?
O2 W1 O5 Bi1 161.7(6) . . . . ?
O1 W1 O5 Bi1 79.5(6) . . . . ?
O2 W1 O6 Bi2 -149.9(6) 3_354 . . 3_455 ?
O1 W1 O6 Bi2 106.1(7) 3_454 . . 3_455 ?
O5 W1 O6 Bi2 -18.9(16) . . . 3_455 ?
O2 W1 O6 Bi2 -62.5(6) . . . 3_455 ?
O1 W1 O6 Bi2 19.9(6) . . . 3_455 ?
O2 W1 O6 Bi2 -27.4(7) 3_354 . . 1_455 ?
O1 W1 O6 Bi2 -131.4(6) 3_454 . . 1_455 ?
O5 W1 O6 Bi2 103.6(12) . . . 1_455 ?
O2 W1 O6 Bi2 60.0(6) . . . 1_455 ?
O1 W1 O6 Bi2 142.4(6) . . . 1_455 ?
 
_refine_diff_density_max    1.567
_refine_diff_density_min   -2.471
_refine_diff_density_rms    0.471

_shelx_res_file
;
TITL xs3185a in Pca21
    xs3185a_FZ.res
    created by SHELXL-2018/3 at 23:32:23 on 25-May-2023
CELL  0.71073    5.4310   16.4267    5.4516    90.000    90.000    90.000
ZERR        1    0.0002    0.0007    0.0003     0.000     0.000     0.000
LATT  -1
SYMM             - X ,            - Y ,    0.50000 + Z
SYMM     0.50000 - X ,              Y ,    0.50000 + Z
SYMM     0.50000 + X ,            - Y ,              Z
SFAC Bi  O  W
UNIT     7.54   24   3.74

TEMP -60

ACTA
HTAB
BOND
BOND $H
CONF
WPDB

L.S. 10
FMAP 2
PLAN 10
OMIT -2 60

SIZE 0.074 0.048 0.010

TWIN

rem restraints
DELU 0.005

rem constraints
EADP O1 O2 O3 O4

WGHT    0.016500
EXTI    0.000388
BASF  -0.01237
FVAR       0.99545   0.94256   0.94088   0.93439
BI1   1   -0.018137   -0.077612    0.002700    21.00000    0.00695    0.00762 =
         0.00962    0.00148   -0.00180    0.00065
BI2   1    0.020947   -0.422325   -0.003006    31.00000    0.00638    0.00792 =
         0.00601   -0.00190    0.00134    0.00084
W1    3   -0.494203   -0.249743    0.020768    41.00000    0.00361    0.00496 =
         0.00454    0.00073    0.00309   -0.00061
O1    2   -0.290877   -0.263914    0.363399    11.00000    0.01093    0.01870 =
         0.00701    0.00402    0.00137    0.00020
O2    2   -0.794850   -0.235212    0.275875    11.00000    0.01093    0.01870 =
         0.00701    0.00402    0.00137    0.00020
O3    2   -0.261707   -0.499919    0.281053    11.00000    0.01093    0.01870 =
         0.00701    0.00402    0.00137    0.00020
O4    2    0.261341   -0.000106    0.288990    11.00000    0.01093    0.01870 =
         0.00701    0.00402    0.00137    0.00020
O5    2   -0.445702   -0.140095    0.100124    11.00000    0.01912    0.00885 =
         0.02148    0.00148    0.00440   -0.00326
O6    2   -0.560632   -0.358910    0.087035    11.00000    0.02443    0.01011 =
         0.01049    0.00284   -0.00146   -0.00278
HKLF 4




REM  xs3185a in Pca21
REM wR2 = 0.0724, GooF = S = 1.156, Restrained GooF = 1.153 for all data
REM R1 = 0.0307 for 1096 Fo > 4sig(Fo) and 0.0398 for all 1411 data
REM 69 parameters refined using 16 restraints

END

WGHT      0.0165      0.0000

REM No hydrogen bonds found for HTAB generation

REM Highest difference peak  1.567,  deepest hole -2.471,  1-sigma level  0.471
Q1    1  -0.4690 -0.3217  0.0397  11.00000  0.05    1.57
Q2    1  -0.4784 -0.2812 -0.1102  11.00000  0.05    1.55
Q3    1  -0.0649 -0.1135  0.0690  11.00000  0.05    1.54
Q4    1  -0.0603 -0.0464  0.1257  11.00000  0.05    1.49
Q5    1  -0.4881 -0.2773  0.2180  11.00000  0.05    1.48
Q6    1  -0.0261 -0.0481 -0.1465  11.00000  0.05    1.46
Q7    1   0.0438 -0.3926  0.1533  11.00000  0.05    1.45
Q8    1   0.0514 -0.3976 -0.2088  11.00000  0.05    1.45
Q9    1   0.0307 -0.3691 -0.0488  11.00000  0.05    1.44
Q10   1  -0.5664 -0.2409  0.1421  11.00000  0.05    1.43
;
_shelx_res_checksum   93114

_shelx_hkl_file
;
   0   0   1-14.2758 16.0458   5
   0   0   1 7.23168 14.1011   4
   0   0   1 15.5802 22.7813   6
   0   0   1 17.1741 13.9600   2
   0   0  -1 17.3659 45.0320   2
   0   0  -1 23.7321 12.9581   4
   0   0  -1-1.16818 52.2450   7
   0   0   1-21.4523 38.0997   7
   0   0   2 394094. 4589.99   7
   0   0  -2 434887. 5503.83   2
   0   0   2 377555. 3122.32   5
   0   0   2 396979. 3069.11   4
   0   0   2 442949. 3861.07   2
   0   0   2 396835. 4318.05   6
   0   0  -2 410573. 2984.82   4
   0   0  -2 374908. 6196.27   7
   0   0   3-2.21542 29.0239   7
   0   0   3-14.0493 41.5421   5
   0   0   3 57.2488 72.4499   6
   0   0   3-23.4625 72.6673   2
   0   0   3-21.9806 19.0343   4
   0   0   4 307168. 5960.89   6
   0   0   4 304143. 5493.53   7
   0   0   5-114.083 178.833   6
   0   0   5 254.782 225.006   7
   0   0   5 193.313 158.286   9
   0   0   6 144866. 4817.69   7
   0   0   6 138399. 4549.41   9
   0   0   7-170.244 219.371   7
   0   0   7 341.720 334.698   9
   0   0  -7 11.9757 83.7426   8
   0   1   1 28.6002 34.2789   2
   0   1   1 25.6582 26.4979   6
   0  -1   1 5.38409 26.5638   6
   0  -1   1 4.06741 47.1661   7
   0  -1  -1 60.4368 24.1994   4
   0  -1   1 27.8309 22.4592   2
   0  -1   1 39.4121 21.2435   4
   0   1   1 36.7645 9.61997   7
   0   1   2 1738.03 291.244   2
   0  -1  -2 921.705 156.552   4
   0  -1   2 379.593 120.896   5
   0  -1  -2 1012.17 300.147   7
   0  -1  -2 1041.37 344.538   2
   0  -1   2 411.121 96.3034   2
   0  -1   2 363.298 136.945   7
   0   1   2 779.310 265.619   6
   0   1   2 1079.12 175.181   5
   0  -1   2 295.988 93.1072   4
   0   1   2 1485.05 356.096   7
   0  -1   2 364.043 126.898   6
   0   1   2 756.784 141.931   4
   0   1   3 49.5960 40.7189   4
   0   1   3-20.2176 60.8080   6
   0  -1   3 119.613 106.365   6
   0  -1   3-18.2238 53.0695   4
   0  -1   3 72.8367 83.5169   7
   0  -1   3-9.67308 53.8447   2
   0   1   3-20.5518 41.1879   7
   0  -1   3 2.01429 48.7335   5
   0   1   3 18.2667 29.4308   5
   0  -1  -3 9.99268 53.8430   2
   0   1   4 3936.72 792.369   6
   0  -1   4 1209.80 433.827   6
   0   1   4 3805.07 763.755   7
   0  -1   4 709.365 294.250   7
   0   1   5 21.0927 119.283   7
   0  -1   5 0.62460 31.0763   9
   0  -1   5 314.874 290.689   6
   0   1   5 2.85857 160.536   6
   0  -1   5 94.4442 125.286   7
   0  -1   5-39.4690 24.8550   4
   0   1   6 1155.25 488.143   6
   0  -1   6 1208.76 443.004   7
   0   1   6 3609.88 830.999   7
   0  -1   6 1050.96 520.064   6
   0  -1   6 949.807 397.794   9
   0   1   6 3415.29 756.482   9
   0  -1   7-278.775 363.074   9
   0   1   7 126.057 205.395   9
   0   1   7-3.57807 157.747   7
   0   1  -7 273.923 258.366   8
   0  -1   7 52.6680 60.0896   7
   0   2   0 2368.44 190.889   8
   0  -2   0 2523.09 163.282   1
   0   2   0 2634.56 165.374   7
   0   2   0 2797.15 170.762   5
   0   2  -1 28.9055 9.33873   6
   0   2   1 115.724 47.0041   2
   0  -2   1 147.543 66.5460   6
   0   2   1 105.819 62.4659   7
   0   2   1 173.313 62.5164   6
   0   2  -1 57.3899 38.5686   8
   0  -2  -2 7057.19 561.840   2
   0   2   2 3725.66 417.244   6
   0   2   2 3200.62 441.603   7
   0  -2  -2 6056.60 473.133   6
   0   2   2 3059.66 215.125   5
   0  -2   2 3592.90 321.464   2
   0  -2   2 3306.66 355.071   5
   0  -2   2 3385.16 394.391   6
   0  -2   2 3836.48 431.515   7
   0   2   2 3992.12 416.465   2
   0  -2   2 3118.28 299.716   4
   0  -2  -2 6243.86 333.857   4
   0  -2  -2 6738.18 661.717   7
   0  -2   3 581.529 151.091   2
   0   2   3 564.416 217.130   7
   0   2   3 473.991 188.147   6
   0  -2   3 475.582 134.629   4
   0  -2   3 522.164 197.694   6
   0  -2   3 559.617 190.541   7
   0   2   3 375.716 99.4260   5
   0  -2  -3 379.757 109.725   4
   0  -2   4 11845.3 987.793   7
   0   2   4 11754.2 1177.08   7
   0   2   4 11617.1 1206.39   6
   0   2   4 10000.2 636.236   5
   0  -2   4 12028.5 1171.97   6
   0  -2   5 320.853 152.279   4
   0  -2   5 511.816 232.021   9
   0  -2   5 1249.57 462.592   6
   0   2   5 885.003 379.941   7
   0  -2   5 446.731 196.685   7
   0   2   5 728.856 346.327   6
   0   2   6 12001.8 1344.94   9
   0  -2   6 14759.1 1390.51   7
   0  -2   6 12796.0 1040.53   4
   0  -2   6 12089.6 1609.80   6
   0   2   6 13129.1 1593.93   7
   0   2  -6 16812.2 1672.83   8
   0   2   6 9045.39 1414.67   6
   0  -2   6 12340.5 1372.48   9
   0   2   7 702.009 402.203   7
   0  -2   7 720.193 502.102   6
   0   2  -7 163.175 152.752   8
   0  -2   7 1023.52 500.302   9
   0   3   0-3.35184 12.7146   1
   0   3   0 67.0761 57.5729   8
   0   3   0-23.8724 17.8982   5
   0   3   0-27.9181 39.6304   7
   0  -3   0 13.9569 27.4389   1
   0   3   0 4.08276 12.4026   9
   0   3   1 6.43170 22.1697   2
   0   3  -1 73.1628 42.5814   3
   0   3  -1-4.34200 16.0892   8
   0  -3   1-13.8110 19.2281   6
   0  -3  -1 36.1345 29.2418   1
   0   3  -1 24.8346 15.2474   1
   0   3  -1-1.33387 33.5786   6
   0   3   1 39.1237 43.5245   6
   0  -3  -1 31.4394 26.8163   6
   0   3   1-37.7073 53.1380   7
   0   3   2 48.6993 18.7266   5
   0   3   2 110.150 50.6535   6
   0   3  -2 145.453 121.627   6
   0  -3  -2-45.1660 89.9056   7
   0  -3   2 160.991 80.1012   2
   0   3   2 55.9751 34.5641   2
   0   3  -2 87.7327 49.3452   8
   0  -3   2 138.159 83.9562   6
   0  -3   2 27.7759 36.4080   7
   0  -3  -2 131.209 54.5503   6
   0   3   2 98.5152 91.7699   7
   0  -3   2 69.5704 61.2514   5
   0  -3   2 108.130 53.6079   4
   0  -3  -2 123.693 52.0858   4
   0  -3  -2 93.5606 59.9421   2
   0   3   3 114.342 129.901   6
   0  -3   3 13.1810 25.7497   7
   0   3   3 42.9955 66.0496   7
   0  -3  -3 34.5361 24.8485   4
   0   3   3-1.75494 10.1846   5
   0  -3   3 16.0414 34.6182   2
   0   3  -3 119.223 104.903   8
   0  -3   3-56.2814 85.0319   6
   0  -3   4 50.5369 33.1945   4
   0   3   4-4.95626 119.636   6
   0   3   4-31.6725 75.1046   7
   0  -3   4 19.2622 62.7743   2
   0   3   4-15.6310 55.3390   5
   0  -3   4 159.539 167.168   6
   0   3  -4 83.4808 151.161   8
   0  -3   4 124.661 115.773   7
   0  -3  -4 80.2176 176.512   2
   0   3   5 117.341 96.4994   7
   0  -3   5 162.734 117.871   6
   0   3  -5 233.138 235.455   8
   0   3   5-84.3952 33.3542   6
   0  -3   5 40.2834 77.7586   7
   0  -3   5 305.278 190.823   9
   0  -3   5 81.5462 99.6035   4
   0   3   6 404.618 361.310   7
   0  -3   6-20.1747 137.121   7
   0  -3   6 3.57136 142.337   9
   0   3   6 328.451 307.208   6
   0  -3   6 221.715 330.167   6
   0  -3   6 370.155 227.159   4
   0   3   6 13.7975 177.248   9
   0   3  -6 53.8719 168.090   8
   0   3   7 15.4829 159.737   9
   0  -3   7-131.908 170.410   6
   0  -3   7 474.275 350.722   9
   0   3   7-175.761 355.346   7
   0   3  -7 108.805 252.314   8
   0  -4   0 11195.8 487.657   1
   0  -4   0 10921.0 495.650   7
   0   4   0 10600.4 458.870   5
   0   4   0 11138.6 385.978   9
   0   4   0 11087.6 479.172   7
   0   4   0 10421.9 472.022   1
   0  -4   0 11351.9 548.039   5
   0  -4   0 11076.1 412.388   2
   0   4   0 11006.0 588.150   8
   0   4  -1 100.934 30.5647   1
   0   4  -1 118.050 53.2521   3
   0   4  -1 177.591 79.3554   8
   0  -4   1 73.2884 36.7196   6
   0  -4   1 96.0699 51.1292   3
   0  -4   1 94.7572 24.3773   7
   0  -4  -1 89.5342 41.0473   6
   0   4   1 133.054 66.3445   7
   0  -4  -1 48.2704 41.0735   1
   0   4  -1-53.0726 73.9982   6
   0   4   1 104.414 26.7863   5
   0  -4  -1 151.661 46.7567   5
   0   4   1 123.256 36.8058   2
   0  -4   1 101.121 52.1404   9
   0   4   2 1978.96 378.285   7
   0  -4   2 2016.41 382.629   7
   0  -4   2 2574.30 292.364   2
   0   4  -2 841.272 180.476   3
   0   4  -2 1143.94 299.653   6
   0  -4   2 2109.42 324.599   5
   0  -4   2 2491.85 341.420   6
   0   4  -2 736.081 199.978   8
   0  -4  -2 837.449 174.019   6
   0   4   2 2667.30 359.801   6
   0  -4   3 413.646 183.398   6
   0   4  -3 152.389 124.064   8
   0  -4   3 318.542 139.347   7
   0   4   3 404.979 193.117   6
   0  -4  -3 254.924 74.7149   4
   0   4   3 178.208 52.8225   5
   0   4   3 113.254 72.6449   7
   0  -4   3 348.081 95.3656   2
   0   4   4 10688.9 1157.15   6
   0   4  -4 14700.9 1204.54   8
   0  -4   4 11011.3 952.591   9
   0  -4   4 10256.5 788.677   4
   0  -4   4 11094.1 835.978   7
   0  -4   4 10977.2 1079.49   6
   0  -4  -4 15317.7 754.546   4
   0   4   4 9870.89 524.164   5
   0  -4  -4 12835.1 1229.72   2
   0   4   4 12035.6 1273.56   7
   0  -4   4 10651.2 627.209   2
   0  -4   5 725.747 288.448   9
   0   4  -5 710.034 275.583   8
   0  -4   5 559.388 221.131   4
   0  -4   5 518.722 209.086   7
   0   4   5 689.747 362.628   6
   0   4   5 620.637 312.655   7
   0  -4   5 834.870 366.144   6
   0  -4   6 6755.78 783.499   4
   0   4  -6 10099.3 1302.40   8
   0  -4   6 6657.97 1171.73   6
   0  -4   6 7601.13 1088.74   9
   0  -4   6 7831.43 868.788   7
   0   4   6 7368.03 1034.89   9
   0   4   6 7448.67 1281.56   7
   0  -4   7 364.259 181.619   4
   0   4   7 593.891 348.389   9
   0   4   7 856.602 490.985   7
   0  -4   7 396.262 230.198   9
   0   4  -7 262.508 178.579   8
   0  -4   7 638.623 412.206   6
   0  -5   0 10.3565 28.6497   2
   0   5   0 5.69941 23.4550   1
   0  -5   0-63.8010 46.0951   1
   0   5   0 13.6439 26.6193   7
   0  -5   0-25.6786 31.6058   7
   0   5   0 9.86204 57.2444   5
   0  -5   0 2.20475 28.7875   5
   0   5   0 11.0046 57.9358   8
   0   5   0-3.21346 22.2374   9
   0  -5   1 29.1272 8.85635   3
   0  -5  -1 27.4724 28.2338   1
   0  -5  -1 36.9720 37.2840   5
   0  -5   1 12.1258 21.8602   1
   0   5   1 75.9468 50.5957   2
   0   5   1 20.0651 58.2012   7
   0  -5   1 4.93461 27.8426   6
   0   5  -1 116.672 180.130   6
   0  -5  -1-5.38781 13.2543   6
   0   5   1 35.6108 8.32622   5
   0  -5   1-20.3479 42.3261   8
   0   5  -1 11.1534 27.5322   1
   0   5  -1-3.41673 56.9537   8
   0  -5   1-30.0953 33.1468   9
   0  -5   1 0.65415 8.08624   7
   0   5  -1 14.3520 33.9910   3
   0   5  -2 44.7294 45.4458   8
   0   5   2 104.857 68.3047   6
   0   5  -2 281.785 199.285   6
   0   5  -2 100.396 33.5816   1
   0  -5   2 21.4359 35.7723   9
   0   5   2 151.782 100.681   7
   0  -5  -2 203.630 91.3959   6
   0  -5   3 89.6029 85.9726   9
   0   5   3-50.7979 143.313   7
   0   5   3 87.5746 68.5616   6
   0  -5   3-32.2664 74.0183   6
   0  -5  -3-35.7751 52.7554   4
   0  -5  -3 21.2758 69.6683   2
   0  -5   3 25.2585 24.4991   2
   0   5  -3-49.8079 39.3786   8
   0  -5   3 56.1179 59.6050   7
   0  -5  -4 264.618 193.836   2
   0   5   4 535.768 279.756   6
   0  -5   4 579.045 205.984   4
   0  -5  -4 260.785 86.9881   4
   0  -5   4 976.467 387.651   6
   0  -5   4 495.781 157.311   7
   0   5  -4 289.484 205.591   8
   0  -5   4 249.844 53.5387   2
   0  -5   4 339.640 199.700   9
   0   5   4 461.991 97.2459   5
   0   5   4 486.136 301.779   7
   0  -5   5 47.8891 89.2101   9
   0   5   5 102.700 88.5936   7
   0  -5   5 20.8376 45.9880   6
   0   5  -5 359.905 216.596   8
   0  -5   5-22.5792 65.9182   4
   0   5   5 85.8766 146.265   6
   0  -5   5 81.5151 79.3004   7
   0  -5   6 1697.33 584.334   9
   0  -5   6 1921.87 735.481   6
   0   5  -6 1028.04 492.786   8
   0  -5   6 1205.74 380.587   4
   0  -5   6 642.941 216.493   7
   0   5   6 1100.77 546.155   7
   0   5   6 912.534 345.965   9
   0   5  -7-131.451 213.134   8
   0  -5   7-9.04565 95.7238   4
   0   5   7 472.893 384.553   7
   0  -5   7 243.983 347.507   6
   0   5   7 154.453 161.673   9
   0  -5   7 175.218 156.011   9
   0   6   0 417324. 2855.67   9
   0   6   0 414291. 3546.95   7
   0  -6   0 428640. 4427.98   8
   0   6   0 403430. 4520.71   8
   0   6   0 416701. 3747.91   1
   0  -6   0 418970. 3718.33   1
   0  -6   0 455841. 3400.30   2
   0   6   0 408149. 3487.50   5
   0  -6   0 441940. 3903.51   7
   0   6   1 58.1477 62.5155   7
   0  -6   1 32.6610 32.6713   7
   0  -6   1 14.9096 34.2842   8
   0   6  -1 31.5739 19.2595   7
   0   6   1-28.9664 39.7602   2
   0   6  -1-24.8864 16.2559   1
   0  -6   1 19.4330 12.0697   1
   0  -6   1 20.3514 34.2526   6
   0   6  -1 10.9597 13.5077   8
   0   6   1 26.1488 23.4211   5
   0  -6  -1 49.8039 65.7345   5
   0   6  -1 38.5022 36.8611   3
   0  -6   1 5.05664 25.4589   3
   0  -6   1-20.1854 15.6171   9
   0   6  -1 70.8245 19.7521   6
   0  -6  -1-0.92889 27.2692   1
   0  -6  -1 25.4689 19.7159   6
   0  -6  -2 363393. 3561.75   6
   0  -6   2 384856. 4190.04   6
   0  -6   2 378371. 4434.12   9
   0   6  -2 403267. 7977.56   6
   0   6  -2 408483. 5037.48   8
   0   6   2 419106. 6010.63   7
   0  -6  -3 55.0944 47.6259   4
   0  -6   3-41.3232 93.5358   6
   0  -6   3 0.56921 19.8766   2
   0  -6  -3 106.040 112.999   2
   0  -6   3 34.3587 90.4108   4
   0  -6   3-133.456 93.5301   9
   0  -6   3-9.13166 16.6499   7
   0   6   3 15.2657 103.955   7
   0   6  -3-45.0096 58.9829   8
   0   6   3-23.9185 35.0620   6
   0   6   4 213100. 5240.15   6
   0   6   4 236058. 6172.63   7
   0  -6   4 236847. 3159.24   7
   0  -6   4 237357. 4942.92   6
   0  -6   4 227039. 4051.01   4
   0  -6   4 226981. 4539.38   9
   0  -6  -4 225902. 2932.07   4
   0  -6  -4 210226. 4978.18   2
   0   6  -4 239034. 5086.58   8
   0  -6   5-22.1188 82.0872   4
   0  -6   5 136.429 201.610   6
   0   6  -5 20.7870 114.830   8
   0  -6   5-184.954 208.508   9
   0   6   5 122.266 36.6416   7
   0  -6   5 85.6753 91.2782   7
   0   6  -6 133440. 4841.34   8
   0   6   6 143653. 4497.41   9
   0   6   6 128506. 5677.33   7
   0  -6   6 155548. 5590.83   6
   0  -6   6 142342. 4758.67   9
   0  -6   6 125718. 3560.74   4
   0  -6   7 197.252 167.678   6
   0  -6   7-165.799 205.078   9
   0  -6   7-1.35312 43.4570   4
   0   6   7 22.0258 174.996   9
   0   6   7 6.86282 31.1702   7
   0   6  -7-115.483 62.3696   8
   0   7   0-6.15686 33.4003   1
   0  -7   0 35.1147 45.5160   8
   0  -7   0-12.9143 58.4984   5
   0  -7   0 66.5568 43.9048   2
   0   7   0 12.0959 20.5374   7
   0  -7   0 52.9284 45.5178   1
   0   7   0-40.1228 35.2684   8
   0  -7   0-11.9972 53.1849   7
   0   7  -1 8.70054 22.0524   3
   0   7  -1 29.0595 41.1543   1
   0  -7  -1 72.7765 39.7270   5
   0  -7   1 61.4258 51.1897   3
   0  -7  -1 43.3360 44.9559   2
   0  -7   1 23.0374 23.2302   2
   0  -7  -1 1.73117 23.4098   6
   0  -7   1-4.24929 10.7649   6
   0  -7   1 31.0930 19.4788   1
   0  -7   1-1.55833 25.7374   7
   0  -7   1 64.7540 55.6475   8
   0  -7   1-4.16336 15.6731   9
   0   7   1 6.33687 30.3383   7
   0   7  -1 27.5038 50.7246   8
   0   7  -1 35.3579 53.4176   6
   0   7   1-23.1174 152.966   8
   0   7  -1 15.4019 10.1439   7
   0   7  -2 633.916 217.119   8
   0   7  -2 466.519 80.4959   1
   0  -7  -2 584.791 148.016   6
   0  -7   2 639.795 88.0100   7
   0  -7   2 513.676 164.303   9
   0  -7   2 837.398 212.025   6
   0   7  -2 42.4714 71.7653   6
   0   7   2 526.237 183.925   7
   0  -7   3 44.4641 4.76005   4
   0   7  -3 4.85136 18.5739   1
   0   7   3 45.1200 66.2291   7
   0  -7   3-9.49167 60.9670   6
   0   7  -3 2.02040 74.8316   8
   0  -7   3-134.452 148.605   9
   0  -7  -3-54.2485 119.324   2
   0  -7   3-22.4773 42.7259   7
   0  -7   4 917.038 159.151   7
   0   7  -4 1028.45 336.628   8
   0  -7  -4 1455.03 465.870   2
   0  -7   4 726.274 249.155   9
   0  -7   4 776.153 301.434   6
   0   7   4 1053.52 405.187   7
   0  -7   4 1042.32 283.188   4
   0  -7  -4 943.690 184.632   4
   0   7   5 265.902 244.269   7
   0  -7   5 50.8188 122.596   4
   0  -7  -5-48.0767 98.8329   2
   0   7   5 80.6923 111.721   9
   0  -7   5-12.7986 139.428   9
   0  -7   5-72.5043 90.8379   7
   0  -7   5 126.241 231.257   6
   0   7  -5 179.541 175.742   8
   0   7   6 815.077 354.222   9
   0   7  -6 679.695 362.045   8
   0  -7   6 660.946 356.949   6
   0  -7   6 842.026 288.907   4
   0   7   6 1233.36 613.371   7
   0  -7   6 854.799 388.747   9
   0   7  -7 33.7152 135.334   8
   0  -7   7 159.352 365.092   6
   0  -7   7-239.844 201.232   4
   0   7   7 384.762 370.562   7
   0  -7   7-143.250 179.177   9
   0  -8   0 1419.28 250.386   1
   0   8   0 1694.70 255.347   7
   0   8   0 1650.52 342.373   8
   0  -8   0 1678.39 280.583   7
   0  -8   0 1789.51 258.191   2
   0  -8   0 1822.73 346.472   5
   0  -8   1 0.48944 8.89187   2
   0   8   1-55.3896 81.5262   7
   0  -8  -1 15.2312 47.8127   2
   0   8  -1 33.6365 45.2358   1
   0  -8  -1 18.5433 14.4830   6
   0   8  -1-59.4196 67.8384   6
   0  -8   1 3.10223 48.4059   7
   0   8  -1 16.3018 34.9692   8
   0   8  -1-28.1339 12.6471   7
   0   8   1 34.2192 149.110   8
   0  -8   1-5.25523 53.5851   3
   0  -8   1-28.0505 41.1998   6
   0  -8   1 3.12975 20.6253   1
   0  -8  -1 50.3646 70.6752   5
   0  -8   2 20241.2 446.765   2
   0   8  -2 24718.2 1364.22   8
   0  -8   2 21874.7 1130.20   9
   0  -8   2 21385.8 1065.98   3
   0  -8   2 20590.8 578.495   7
   0   8  -2 22264.8 641.145   1
   0   8  -2 18559.5 2178.74   6
   0   8   2 23697.4 1554.94   7
   0  -8  -2 21042.3 849.141   6
   0  -8   2 19365.0 911.788   6
   0  -8   3 195.066 118.494   9
   0  -8   3 134.691 43.4238   7
   0   8   3 154.580 187.547   7
   0   8  -3 120.363 42.0442   1
   0   8  -3 85.3601 51.2875   8
   0  -8   3 192.214 132.917   4
   0  -8   3 10.3995 58.9623   6
   0  -8  -3 39.4679 37.3412   2
   0  -8   3 131.652 36.0461   7
   0   8  -4 24899.2 1714.07   8
   0   8  -4 23849.7 650.765   1
   0  -8  -4 22080.0 963.463   4
   0  -8  -4 24068.4 1750.22   2
   0  -8   4 17327.8 561.238   7
   0  -8   4 17032.6 1288.61   6
   0   8  -4 24159.3 609.860   1
   0  -8   4 16245.5 1178.13   4
   0   8   4 17463.2 1792.54   7
   0  -8   4 16628.0 1292.13   9
   0  -8   5 67.2006 91.2674   4
   0  -8  -5-19.7711 98.2326   2
   0   8  -5 136.447 181.225   8
   0  -8   5 536.625 260.565   9
   0  -8   5 336.813 279.106   6
   0   8   5 238.074 215.290   7
   0   8   5 200.831 141.718   9
   0   8  -6 16329.5 1719.89   8
   0  -8   6 16058.6 1725.91   6
   0   8   6 12183.1 1863.29   7
   0  -8   6 13241.7 1234.60   4
   0   8   6 12472.4 1274.38   9
   0  -8   6 13785.1 1485.90   9
   0   8  -7 231.611 282.191   8
   0  -8   7 144.358 103.842   4
   0   8   7 513.500 460.624   7
   0  -8   7 508.957 396.892   6
   0  -9   0 132.804 127.436   5
   0   9   0 17.4868 40.0065   7
   0  -9   0 43.0102 18.9274   7
   0  -9   0-0.66754 4.95109   2
   0  -9   0 48.7345 31.7555   1
   0   9   0-64.2666 81.9659   8
   0   9  -1 0.79617 36.3414   6
   0   9   1 36.8048 29.4743   9
   0  -9  -1 77.1089 70.4827   2
   0   9  -1-39.2008 62.2891   1
   0  -9   1 8.72400 55.6014   3
   0   9  -1-6.57454 33.7863   7
   0   9  -1-46.9375 107.188   8
   0   9   1-57.5908 54.6710   7
   0   9   1-217.659 182.790   8
   0  -9   1 30.2893 16.9286   6
   0  -9   1 9.97646 33.3384   1
   0  -9   1 0.48675 36.8758   2
   0  -9   1 70.6162 56.7246   7
   0  -9  -1 3.43074 53.4126   5
   0  -9  -1 9.91858 13.9890   6
   0   9  -2 59.3575 292.519   6
   0  -9   2 22.0260 24.6281   3
   0  -9   2 9.71760 14.7067   2
   0  -9   2-48.1634 60.3799   9
   0  -9  -2 53.1993 92.3863   2
   0   9  -2 29.1745 30.8516   1
   0   9  -2-49.1007 76.6963   8
   0  -9   2-8.52019 15.6539   7
   0   9   2-33.3376 52.3679   7
   0  -9   2 38.9614 54.0920   6
   0  -9  -2 88.0255 74.3877   5
   0  -9  -2 30.7259 28.9943   6
   0  -9   3 92.6997 34.9569   4
   0  -9   3 45.3302 40.2655   6
   0  -9  -3 22.1801 38.6939   2
   0  -9   3-36.2024 97.3904   9
   0   9  -3-15.4442 145.488   8
   0   9   3 115.962 192.555   7
   0   9  -3 28.4084 20.8810   1
   0  -9  -4 13.1516 207.756   2
   0  -9   4 323.109 188.643   9
   0  -9   4 128.305 134.679   4
   0  -9   4 162.694 139.307   6
   0   9   4-105.307 246.002   7
   0  -9  -4 162.129 88.4968   4
   0   9  -4 185.086 146.061   8
   0  -9   5-97.6113 171.508   4
   0   9   5 28.7821 29.0098   9
   0  -9   5 78.6268 52.9189   6
   0   9   5-125.452 322.818   7
   0   9  -5-29.7120 87.9232   8
   0  -9  -5-203.493 275.719   2
   0  -9   5 36.8224 47.2938   9
   0  -9   6 23.8106 98.6438   9
   0  -9   6 254.027 192.936   4
   0   9   6 81.3539 118.753   7
   0  -9   6 594.855 360.753   6
   0   9  -6 412.827 224.682   8
   0   9  -7 212.801 274.704   8
   0   9   7 236.165 220.616   7
   0  -9   7 28.5114 65.3529   4
   0 -10   0 20062.3 945.024   2
   0  10   0 19386.7 975.833   7
   0  10   0 19765.3 1376.63   8
   0 -10  -1 16.2361 57.5656   5
   0  10  -1 196.620 86.4736   7
   0  10   1 140.289 109.177   8
   0 -10  -1 71.3547 74.6841   2
   0 -10  -1 111.001 41.5772   6
   0 -10   1 98.6743 50.7527   2
   0 -10   1 39.9289 53.3432   1
   0 -10   1 127.420 75.0259   3
   0  10   1 97.4029 45.2618   9
   0 -10   1 118.125 51.4353   6
   0  10   1 27.3946 94.4462   7
   0  10  -1-37.4812 106.021   8
   0  10  -1 204.795 83.5775   6
   0 -10   1 71.6675 59.9067   7
   0  10  -2 26650.2 1534.34   8
   0 -10   2 25460.4 1303.01   9
   0 -10  -2 25183.1 1375.32   2
   0  10  -2 23148.6 1864.03   6
   0  10   2 25748.5 1733.97   7
   0 -10   2 24281.4 1247.50   3
   0 -10   2 24091.7 664.868   2
   0 -10   2 21425.8 937.731   6
   0 -10  -2 24015.0 1038.93   5
   0  10  -2 22242.8 773.276   1
   0 -10  -2 20047.0 826.221   6
   0 -10   2 21272.1 727.043   7
   0 -10   3 130.557 104.185   6
   0 -10  -3 263.541 154.815   2
   0  10  -3 267.093 204.968   8
   0 -10   3 233.388 141.754   9
   0  10   3 539.678 349.883   7
   0 -10   4 11702.8 1055.37   6
   0 -10   4 11634.5 1129.75   9
   0 -10  -4 10850.4 1238.90   2
   0  10   4 11150.0 1513.87   7
   0  10  -4 11638.1 1219.95   8
   0 -10   4 11544.0 1067.22   4
   0 -10   5 632.965 261.448   6
   0  10   5 314.785 252.807   7
   0  10   5 468.984 207.811   9
   0 -10  -5 195.416 255.124   2
   0 -10   5 232.391 103.302   4
   0  10  -5 276.392 136.564   8
   0 -10   5 321.466 169.053   9
   0 -10   6 11825.5 1246.39   4
   0  10   6 9699.29 1743.26   7
   0 -10   6 13124.8 1479.31   9
   0  10  -6 12154.4 1512.72   8
   0 -10   6 13251.4 1537.37   6
   0 -11   0 53.0627 21.3021   2
   0 -11   0 12.9527 49.5730   3
   0  11   0 7.42392 40.5248   7
   0 -11  -1 11.1622 37.5788   2
   0  11   1 55.7468 140.423   8
   0 -11  -1-59.1656 40.5256   5
   0 -11  -1-42.7323 32.7482   6
   0  11  -1 133.731 97.7831   8
   0 -11   1 46.5147 63.6831   1
   0  11  -1-20.1567 42.1384   7
   0 -11   1 30.2126 27.0055   2
   0 -11   1 34.1823 2.10512   6
   0 -11   1 11.0126 60.1446   3
   0  11   1-30.0748 80.3142   7
   0 -11   1 53.2697 37.4764   7
   0 -11  -2 180.208 172.682   2
   0 -11   2 17.9898 37.5983   7
   0 -11   2 38.5939 64.0882   6
   0  11   2 26.1001 40.5975   7
   0 -11   2-25.6676 37.1964   2
   0  11   2 4.89627 12.5897   9
   0  11  -2-147.106 192.065   8
   0  11  -2 43.4606 61.6612   6
   0 -11  -2 9.07014 17.9607   6
   0 -11  -2 87.6959 83.0520   5
   0 -11   2-32.5253 27.4403   3
   0  11  -3-52.3945 137.298   8
   0  11   3-108.563 21.9600   7
   0 -11  -3-39.3392 125.816   2
   0 -11   3 87.2486 104.192   9
   0 -11   3-10.1928 21.9346   6
   0 -11   4 874.389 325.455   4
   0  11  -4 454.120 267.888   8
   0 -11   4 459.644 200.509   9
   0  11   4 589.871 354.458   7
   0 -11   4 259.200 147.685   6
   0  11   4 529.055 148.308   9
   0 -11  -4 114.797 163.817   2
   0  11   5 150.434 283.032   7
   0 -11   5 20.8578 38.0959   4
   0 -11  -5 137.134 259.045   2
   0  11  -5 49.8486 84.6889   8
   0 -11   5 14.6550 58.7857   6
   0 -11   5-84.1089 140.720   9
   0  11   6 712.493 442.012   7
   0 -11   6 534.509 306.763   6
   0  11  -6 268.722 191.644   8
   0 -11   6 442.941 247.997   4
   0  12   0 291170. 5973.18   8
   0 -12   0 292950. 3986.45   2
   0 -12  -1 8.83829 20.8617   6
   0 -12   1 14.7079 3.15292   6
   0 -12   1 79.3593 84.9733   7
   0 -12   1 46.7580 41.8168   2
   0 -12  -1 6.40782 37.8068   2
   0 -12   1-78.3709 108.022   3
   0 -12  -1-3.69239 9.76309   6
   0  12  -1 156.726 89.3169   8
   0  12   1-143.579 282.009   8
   0  12   1 57.9467 103.675   7
   0  12  -1-61.9720 57.5297   7
